Repository: ZeM0nBou/Corner_Table_Mechanics

File: src/materials/data/aciers.json
[
  {
    "id": "s235jr",
    "name": "S235JR",
    "family": "acier de construction",
    "standard": "EN 10025-2",
    "condition": "laminé à chaud",
    "E_Pa": 210e9,
    "nu": 0.3,
    "rho_kg_m3": 7850,
    "Re_Pa": 230e6,
    "Rm_Pa": 360e6,
    "A_percent": 26,
    "alpha_1_K": 12e-6,
    "thicknessRange_m": [0.003, 0.04],
    "source": "Re, Rm, A : EN 10025-2:2019 (caractéristiques mécaniques à température ambiante). E, ν, α : EN 1993-1-1:2005 §3.2.6.",
    "verified": false,
    "notes": "Re = moyenne des minima 235 MPa (t ≤ 16 mm) et 225 MPa (16 < t ≤ 40 mm). Rm = minimum de la plage 360–510 MPa. A sur éprouvette longitudinale (L0 = 5,65√S0). ρ = valeur conventionnelle. Recoupé (nov. 2026) avec des tables secondaires (Salzgitter, ArcelorMittal, CERN). TODO: à vérifier — source de ρ (EN 1991-1-1 tab. A.4 donne 77,0 à 78,5 kN/m³)."
  },
  {
    "id": "s275jr",
    "name": "S275JR",
    "family": "acier de construction",
    "standard": "EN 10025-2",
    "condition": "laminé à chaud",
    "E_Pa": 210e9,
    "nu": 0.3,
    "rho_kg_m3": 7850,
    "Re_Pa": 270e6,
    "Rm_Pa": 410e6,
    "A_percent": 23,
    "alpha_1_K": 12e-6,
    "thicknessRange_m": [0.003, 0.04],
    "source": "Re, Rm, A : EN 10025-2:2019 (caractéristiques mécaniques à température ambiante). E, ν, α : EN 1993-1-1:2005 §3.2.6.",
    "verified": false,
    "notes": "Re = moyenne des minima 275 MPa (t ≤ 16 mm) et 265 MPa (16 < t ≤ 40 mm). Rm = minimum de la plage 410–560 MPa. A sur éprouvette longitudinale. Recoupé (nov. 2026) avec des tables secondaires. TODO: à vérifier — Re 16–40 mm et A non confirmés par une source primaire."
  },
  {
    "id": "s355jr",
    "name": "S355JR",
    "family": "acier de construction",
    "standard": "EN 10025-2",
    "condition": "laminé à chaud",
    "E_Pa": 210e9,
    "nu": 0.3,
    "rho_kg_m3": 7850,
    "Re_Pa": 350e6,
    "Rm_Pa": 470e6,
    "A_percent": 22,
    "alpha_1_K": 12e-6,
    "thicknessRange_m": [0.003, 0.04],
    "source": "Re, Rm, A : EN 10025-2:2019 (caractéristiques mécaniques à température ambiante). E, ν, α : EN 1993-1-1:2005 §3.2.6.",
    "verified": false,
    "notes": "Re = moyenne des minima 355 MPa (t ≤ 16 mm) et 345 MPa (16 < t ≤ 40 mm). Rm = minimum de la plage 470–630 MPa. A sur éprouvette longitudinale. Recoupé (nov. 2026) avec des tables secondaires. TODO: à vérifier — A non confirmé par une source primaire."
  },
  {
    "id": "c45-qt",
    "name": "C45",
    "family": "acier pour trempe et revenu",
    "standard": "EN ISO 683-1",
    "condition": "trempé et revenu (+QT)",
    "E_Pa": 210e9,
    "nu": 0.3,
    "rho_kg_m3": 7850,
    "Re_Pa": 460e6,
    "Rm_Pa": 675e6,
    "A_percent": 15,
    "thicknessRange_m": [0, 0.04],
    "source": "Re, Rm, A : EN ISO 683-1:2018 (ex-EN 10083-2), état +QT. E, ν : valeurs génériques de l'acier, EN 1993-1-1:2005 §3.2.6.",
    "verified": false,
    "notes": "Moyennes des classes d ≤ 16 mm (Re 490, Rm 700–850, A 14) et 16 < d ≤ 40 mm (Re 430, Rm 650–800, A 16) ; d = diamètre de la section déterminante. Rm = moyenne des minima. Écart des valeurs réelles à la moyenne : ±6,5 %. α non renseigné. Classe 16–40 mm recoupée (nov. 2026) avec une copie de EN 10083-2. TODO: à vérifier — classe d ≤ 16 mm, et pertinence de E, ν génériques."
  },
  {
    "id": "42crmo4-qt",
    "name": "42CrMo4",
    "family": "acier pour trempe et revenu",
    "standard": "EN ISO 683-2",
    "condition": "trempé et revenu (+QT)",
    "E_Pa": 210e9,
    "nu": 0.3,
    "rho_kg_m3": 7850,
    "Re_Pa": 825e6,
    "Rm_Pa": 1050e6,
    "A_percent": 10.5,
    "thicknessRange_m": [0, 0.04],
    "source": "Re, Rm, A : EN ISO 683-2:2018 (ex-EN 10083-3), état +QT. E, ν : valeurs génériques de l'acier, EN 1993-1-1:2005 §3.2.6.",
    "verified": false,
    "notes": "Moyennes des classes d ≤ 16 mm (Re 900, Rm 1100–1300, A 10) et 16 < d ≤ 40 mm (Re 750, Rm 1000–1200, A 11) ; d = diamètre de la section déterminante. Rm = moyenne des minima. Écart des valeurs réelles à la moyenne : ±9 % — pour une pièce massive (d > 16 mm), Re réel minimal = 750 MPa. α non renseigné. Les deux classes ont été recoupées (nov. 2026) avec une reproduction de EN 10083-3:2006 et une fiche AUSA."
  }
]

File: src/materials/data/aluminiums.json
[
  {
    "id": "en-aw-6060-t6",
    "name": "EN AW-6060",
    "family": "alliage d'aluminium",
    "standard": "EN 755-2",
    "condition": "T6, profilé filé, 3 mm < t ≤ 25 mm",
    "E_Pa": 70e9,
    "nu": 0.3,
    "rho_kg_m3": 2700,
    "Re_Pa": 140e6,
    "Rm_Pa": 170e6,
    "A_percent": 8,
    "alpha_1_K": 23e-6,
    "thicknessRange_m": [0.003, 0.025],
    "source": "Rp0,2, Rm, A : EN 755-2 (profilés filés). E, ν, ρ, α : EN 1999-1-1:2007 §3.2.5.",
    "verified": false,
    "notes": "Re = Rp0,2. Les caractéristiques des alliages d'aluminium chutent fortement dans la zone affectée thermiquement d'une soudure (non pris en compte ici). TODO: à vérifier — valeurs EN 755-2 pour cette tranche d'épaisseur (également reprises dans EN 1999-1-1 tab. 3.2b)."
  },
  {
    "id": "en-aw-6082-t6",
    "name": "EN AW-6082",
    "family": "alliage d'aluminium",
    "standard": "EN 755-2",
    "condition": "T6, profilé filé, 5 mm < t ≤ 25 mm",
    "E_Pa": 70e9,
    "nu": 0.3,
    "rho_kg_m3": 2700,
    "Re_Pa": 260e6,
    "Rm_Pa": 310e6,
    "A_percent": 10,
    "alpha_1_K": 23e-6,
    "thicknessRange_m": [0.005, 0.025],
    "source": "Rp0,2, Rm, A : EN 755-2 (profilés filés). E, ν, ρ, α : EN 1999-1-1:2007 §3.2.5.",
    "verified": false,
    "notes": "Re = Rp0,2. Pour t ≤ 5 mm : Rp0,2 = 250 MPa, Rm = 290 MPa. Chute des caractéristiques en zone soudée non prise en compte. TODO: à vérifier — valeurs EN 755-2 pour cette tranche d'épaisseur."
  },
  {
    "id": "en-aw-7075-t6",
    "name": "EN AW-7075",
    "family": "alliage d'aluminium",
    "standard": "EN 755-2",
    "condition": "T6, barre filée, d ≤ 25 mm",
    "E_Pa": 71.7e9,
    "nu": 0.33,
    "rho_kg_m3": 2810,
    "Re_Pa": 480e6,
    "Rm_Pa": 540e6,
    "A_percent": 7,
    "alpha_1_K": 23.4e-6,
    "thicknessRange_m": [0, 0.025],
    "source": "Rp0,2, Rm, A : EN 755-2 (barres filées). E, ν, ρ, α : ASM Handbook, Vol. 2 (Properties of Wrought Aluminum Alloys), valeurs typiques.",
    "verified": false,
    "notes": "Re = Rp0,2. Alliage non couvert par EN 1999-1-1 (non soudable, usage mécanique / aéronautique). TODO: à vérifier — toutes les valeurs ; les propriétés physiques sont des valeurs typiques et non garanties."
  }
]

File: src/materials/data/fontes.json
[
  {
    "id": "en-gjl-250",
    "name": "EN-GJL-250",
    "family": "fonte à graphite lamellaire",
    "standard": "EN 1561",
    "condition": "brut de coulée, éprouvette coulée séparément",
    "E_Pa": 103e9,
    "nu": 0.26,
    "rho_kg_m3": 7200,
    "Rm_Pa": 250e6,
    "source": "Rm : EN 1561:2011 (éprouvette coulée séparément). E, ν, ρ : EN 1561:2011, annexe informative (propriétés typiques).",
    "verified": false,
    "notes": "Matériau fragile, sans limite élastique : Re non renseigné, utiliser un critère de rupture adapté (pas von Mises). Rm = minimum de la plage 250–350 MPa ; il dépend de l'épaisseur de paroi de la pièce. E = borne basse de la plage 103–118 GPa (choix prudent pour les flèches). α non renseigné. Recoupé (nov. 2026) : E 103–118 GPa, ν 0,24–0,26, ρ 7,20 g/cm³ confirmés par des fiches secondaires (KIPP, mfgrobots). TODO: à vérifier — annexe et tableau de EN 1561.",
    "costIndex": 2,
    "costNote": "Prix d’une pièce brute de fonderie, très dépendant de la masse, de la complexité et de la série ; environ 1,2–1,3 USD/kg chez un fondeur asiatique, nettement plus en Europe.",
    "processes": {
      "decoupeLaser": {
        "rating": "deconseille",
        "note": "Pièce moulée : forme obtenue directement par fonderie."
      },
      "jetEau": {
        "rating": "precautions",
        "note": "Possible pour reprendre une pièce."
      },
      "plasma": {
        "rating": "precautions",
        "note": "Possible pour reprendre une pièce ; zone affectée fragile."
      },
      "oxycoupage": {
        "rating": "deconseille",
        "note": "Impossible dans la pratique (graphite, fragilité)."
      },
      "usinage": {
        "rating": "excellent",
        "note": "Copeaux courts ; le graphite lubrifie la coupe."
      },
      "soudage": {
        "rating": "deconseille",
        "note": "Matériau fragile, fissuration ; réparation seulement, avec préchauffage et électrodes base nickel."
      },
      "brasage": {
        "rating": "precautions",
        "note": "Brasage possible pour des réparations."
      },
      "pliage": {
        "rating": "deconseille",
        "note": "Matériau fragile."
      },
      "emboutissage": {
        "rating": "deconseille",
        "note": "Matériau fragile."
      },
      "forgeage": {
        "rating": "deconseille",
        "note": "Matériau fragile."
      },
      "filage": {
        "rating": "deconseille",
        "note": "Non applicable."
      },
      "fonderie": {
        "rating": "excellent",
        "note": "Excellente coulabilité, faible retrait."
      },
      "fabricationAdditive": {
        "rating": "deconseille",
        "note": "Non usuel."
      },
      "traitementThermique": {
        "rating": "precautions",
        "note": "Recuit de détente ; trempe superficielle possible."
      },
      "anodisation": {
        "rating": "deconseille",
        "note": "Réservée à l’aluminium et au titane."
      },
      "galvanisation": {
        "rating": "precautions",
        "note": "Possible après préparation adaptée (grenaillage)."
      },
      "peinture": {
        "rating": "excellent"
      }
    },
    "sectors": ["mecanique", "automobile"],
    "applicationNotes": "Bâtis de machines-outils (fort amortissement des vibrations), carters, blocs-moteurs, disques et tambours de frein, plaques de base.",
    "pros": [
      "Formes complexes obtenues directement par fonderie.",
      "Excellent amortissement des vibrations.",
      "Usinage facile et coût faible."
    ],
    "cons": [
      "Fragile : allongement quasi nul.",
      "Résistance en traction faible, bien meilleure en compression.",
      "Non soudable."
    ],
    "selectionSource": "Indications qualitatives : M. F. Ashby, Materials Selection in Mechanical Design, 5e éd., Butterworth-Heinemann, 2017, ch. 14 (matrices procédé–matériau) ; usages courants de la profession ; Prix : ordres de grandeur relevés en nov. 2026 (cotations Eurometal / Fastmarkets, catalogues de distributeurs), très variables selon cours et quantités."
  },
  {
    "id": "en-gjs-400-15",
    "name": "EN-GJS-400-15",
    "family": "fonte à graphite sphéroïdal",
    "standard": "EN 1563",
    "condition": "éprouvette coulée séparément",
    "E_Pa": 169e9,
    "nu": 0.275,
    "rho_kg_m3": 7100,
    "Re_Pa": 250e6,
    "Rm_Pa": 400e6,
    "A_percent": 15,
    "alpha_1_K": 12.5e-6,
    "source": "Rp0,2, Rm, A : EN 1563:2018 (éprouvette coulée séparément). E, ν, ρ, α : EN 1563:2018, annexe informative (propriétés typiques).",
    "verified": false,
    "notes": "Re = Rp0,2. Les valeurs garanties dépendent de l'épaisseur de paroi déterminante. Recoupé (nov. 2026) : E = 169 GPa (Total Materia) ; un fournisseur donne 155–175 GPa et ν 0,26–0,30. TODO: à vérifier — annexe et tableau de EN 1563, et α (plage de température).",
    "costIndex": 2,
    "costNote": "Prix d’une pièce brute de fonderie, très dépendant de la masse, de la complexité et de la série ; environ 1,3–1,4 USD/kg chez un fondeur asiatique, nettement plus en Europe.",
    "processes": {
      "decoupeLaser": {
        "rating": "deconseille",
        "note": "Pièce moulée : forme obtenue directement par fonderie."
      },
      "jetEau": {
        "rating": "precautions",
        "note": "Possible pour reprendre une pièce."
      },
      "plasma": {
        "rating": "precautions",
        "note": "Possible pour reprendre une pièce."
      },
      "oxycoupage": {
        "rating": "deconseille",
        "note": "Impossible dans la pratique."
      },
      "usinage": {
        "rating": "bon"
      },
      "soudage": {
        "rating": "precautions",
        "note": "Possible avec une procédure qualifiée (électrodes base nickel, préchauffage)."
      },
      "brasage": {
        "rating": "precautions",
        "note": "Brasage possible pour des réparations."
      },
      "pliage": {
        "rating": "deconseille",
        "note": "Pièce moulée."
      },
      "emboutissage": {
        "rating": "deconseille",
        "note": "Pièce moulée."
      },
      "forgeage": {
        "rating": "deconseille",
        "note": "Non applicable."
      },
      "filage": {
        "rating": "deconseille",
        "note": "Non applicable."
      },
      "fonderie": {
        "rating": "excellent"
      },
      "fabricationAdditive": {
        "rating": "deconseille",
        "note": "Non usuel."
      },
      "traitementThermique": {
        "rating": "bon",
        "note": "Recuit, normalisation ; trempe bainitique pour les fontes ADI."
      },
      "anodisation": {
        "rating": "deconseille",
        "note": "Réservée à l’aluminium et au titane."
      },
      "galvanisation": {
        "rating": "bon"
      },
      "peinture": {
        "rating": "excellent"
      }
    },
    "sectors": ["automobile", "mecanique", "energie", "btp"],
    "applicationNotes": "Pièces de suspension et de liaison au sol, carters, corps de vannes et robinetterie, tuyaux d’adduction d’eau, moyeux d’éoliennes.",
    "pros": [
      "Ductile (A ≈ 15 %), contrairement à la fonte grise.",
      "Formes complexes à coût modéré."
    ],
    "cons": [
      "Module E plus faible que l’acier.",
      "Soudage délicat.",
      "Qualité liée à la fonderie (défauts internes possibles)."
    ],
    "selectionSource": "Indications qualitatives : M. F. Ashby, Materials Selection in Mechanical Design, 5e éd., Butterworth-Heinemann, 2017, ch. 14 (matrices procédé–matériau) ; usages courants de la profession ; Prix : ordres de grandeur relevés en nov. 2026 (cotations Eurometal / Fastmarkets, catalogues de distributeurs), très variables selon cours et quantités."
  }
]

File: src/materials/data/inox.json
[
  {
    "id": "1-4301",
    "name": "1.4301 (X5CrNi18-10)",
    "family": "acier inoxydable austénitique",
    "standard": "EN 10088-2",
    "condition": "hypertrempé (tôle et bande)",
    "E_Pa": 200e9,
    "nu": 0.3,
    "rho_kg_m3": 7900,
    "Re_Pa": 220e6,
    "Rm_Pa": 530e6,
    "A_percent": 45,
    "alpha_1_K": 16e-6,
    "thicknessRange_m": [0, 0.075],
    "source": "Rp0,2, Rm, A : EN 10088-2:2014 (formes C et P). E, ρ, α : EN 10088-1:2014, annexe informative (propriétés physiques). ν : EN 1993-1-4.",
    "verified": false,
    "notes": "Re = Rp0,2 (pas de palier). Moyennes de la bande laminée à froid C, t ≤ 8 mm (Rp0,2 230, Rm 540–750) et de la tôle laminée à chaud P, t ≤ 75 mm (Rp0,2 210, Rm 520–720) ; Rm = moyenne des minima. α moyen entre 20 et 100 °C. Recoupé (nov. 2026) : valeurs C et P confirmées par des tables secondaires ; E donné entre 183 et 200 GPa selon les sources. NB : EN 10088-2 a été révisée en 2024. TODO: à vérifier — annexe de EN 10088-1, paragraphe de EN 1993-1-4 pour ν, édition 2024.",
    "costIndex": 2,
    "costNote": "Tôle 304 : environ 2,8 €/kg en base usine (Europe), environ 2 fois plus en négoce (surcharges d’alliage).",
    "processes": {
      "decoupeLaser": {
        "rating": "excellent",
        "note": "Coupe à l’azote : bords propres, sans oxyde."
      },
      "jetEau": {
        "rating": "excellent"
      },
      "plasma": {
        "rating": "bon",
        "note": "Bords à reprendre pour les usages exigeants (corrosion, hygiène)."
      },
      "oxycoupage": {
        "rating": "deconseille",
        "note": "Impossible : oxydes réfractaires, le métal ne brûle pas proprement."
      },
      "usinage": {
        "rating": "precautions",
        "note": "Écrouissage : outils bien affûtés, avance soutenue, lubrification abondante."
      },
      "soudage": {
        "rating": "excellent",
        "note": "TIG et MIG courants ; décaper et passiver les soudures."
      },
      "brasage": {
        "rating": "bon"
      },
      "pliage": {
        "rating": "excellent",
        "note": "Retour élastique plus marqué que l’acier de construction."
      },
      "emboutissage": {
        "rating": "excellent",
        "note": "Nuance de référence pour l’emboutissage profond (éviers, cuves)."
      },
      "forgeage": {
        "rating": "bon"
      },
      "filage": {
        "rating": "precautions",
        "note": "Possible pour tubes et profilés, peu courant."
      },
      "fonderie": {
        "rating": "deconseille",
        "note": "Nuance de corroyage ; équivalent moulé : GX5CrNi19-10 (EN 10283)."
      },
      "fabricationAdditive": {
        "rating": "precautions",
        "note": "Moins courant que le 316L en fabrication additive."
      },
      "traitementThermique": {
        "rating": "precautions",
        "note": "Non trempant : hypertrempe ou détensionnement seulement."
      },
      "anodisation": {
        "rating": "deconseille",
        "note": "Réservée à l’aluminium et au titane."
      },
      "galvanisation": {
        "rating": "deconseille",
        "note": "Inutile sur un acier inoxydable."
      },
      "peinture": {
        "rating": "precautions",
        "note": "Nécessite une préparation spécifique (primaire d’accrochage)."
      }
    },
    "sectors": ["agroalimentaire", "architecture", "btp", "chimie"],
    "applicationNotes": "Équipements agroalimentaires et de cuisine, éviers, cuves, façades et garde-corps, visserie courante.",
    "selectionSource": "Indications qualitatives : M. F. Ashby, Materials Selection in Mechanical Design, 5e éd., Butterworth-Heinemann, 2017, ch. 14 (matrices procédé–matériau) ; usages courants de la profession ; Prix : ordres de grandeur relevés en nov. 2026 (cotations Eurometal / Fastmarkets, catalogues de distributeurs), très variables selon cours et quantités."
  },
  {
    "id": "1-4404",
    "name": "1.4404 (X2CrNiMo17-12-2)",
    "family": "acier inoxydable austénitique",
    "standard": "EN 10088-2",
    "condition": "hypertrempé (tôle et bande)",
    "E_Pa": 200e9,
    "nu": 0.3,
    "rho_kg_m3": 8000,
    "Re_Pa": 230e6,
    "Rm_Pa": 525e6,
    "A_percent": 42.5,
    "alpha_1_K": 16e-6,
    "thicknessRange_m": [0, 0.075],
    "source": "Rp0,2, Rm, A : EN 10088-2:2014 (formes C et P). E, ρ, α : EN 10088-1:2014, annexe informative (propriétés physiques). ν : EN 1993-1-4.",
    "verified": false,
    "notes": "Re = Rp0,2 (pas de palier). Moyennes de la bande laminée à froid C, t ≤ 8 mm (Rp0,2 240, Rm 530–680, A 40) et de la tôle laminée à chaud P, t ≤ 75 mm (Rp0,2 220, Rm 520–670, A 45) ; Rm = moyenne des minima. α moyen entre 20 et 100 °C. Recoupé (nov. 2026) : valeurs P confirmées ; valeurs C NON confirmées (une source secondaire donne Rp0,2 = 190 MPa à l'état recuit, sans préciser la forme de produit). TODO: à vérifier en priorité — ligne C de EN 10088-2.",
    "costIndex": 3,
    "costNote": "Tôle 316/316L : environ 4,2–4,4 €/kg en base usine (Europe), davantage en négoce (nickel, molybdène, surcharges d’alliage).",
    "processes": {
      "decoupeLaser": {
        "rating": "excellent",
        "note": "Coupe à l’azote : bords propres, sans oxyde."
      },
      "jetEau": {
        "rating": "excellent"
      },
      "plasma": {
        "rating": "bon",
        "note": "Bords à reprendre pour les usages exigeants (corrosion, hygiène)."
      },
      "oxycoupage": {
        "rating": "deconseille",
        "note": "Impossible : oxydes réfractaires, le métal ne brûle pas proprement."
      },
      "usinage": {
        "rating": "precautions",
        "note": "Écrouissage : outils bien affûtés, avance soutenue, lubrification abondante."
      },
      "soudage": {
        "rating": "excellent",
        "note": "TIG et MIG courants ; décaper et passiver les soudures."
      },
      "brasage": {
        "rating": "bon"
      },
      "pliage": {
        "rating": "excellent",
        "note": "Retour élastique plus marqué que l’acier de construction."
      },
      "emboutissage": {
        "rating": "bon"
      },
      "forgeage": {
        "rating": "bon"
      },
      "filage": {
        "rating": "precautions",
        "note": "Possible pour tubes et profilés, peu courant."
      },
      "fonderie": {
        "rating": "deconseille",
        "note": "Nuance de corroyage ; équivalent moulé : GX2CrNiMo19-11-2 (EN 10283)."
      },
      "fabricationAdditive": {
        "rating": "excellent",
        "note": "Le 316L est une poudre de référence en fusion laser sur lit de poudre."
      },
      "traitementThermique": {
        "rating": "precautions",
        "note": "Non trempant : hypertrempe ou détensionnement seulement."
      },
      "anodisation": {
        "rating": "deconseille",
        "note": "Réservée à l’aluminium et au titane."
      },
      "galvanisation": {
        "rating": "deconseille",
        "note": "Inutile sur un acier inoxydable."
      },
      "peinture": {
        "rating": "precautions",
        "note": "Nécessite une préparation spécifique (primaire d’accrochage)."
      }
    },
    "sectors": ["chimie", "agroalimentaire", "naval", "medical"],
    "applicationNotes": "Milieux chlorurés et marins, équipements pharmaceutiques et chimiques, instruments médicaux, accastillage.",
    "selectionSource": "Indications qualitatives : M. F. Ashby, Materials Selection in Mechanical Design, 5e éd., Butterworth-Heinemann, 2017, ch. 14 (matrices procédé–matériau) ; usages courants de la profession ; Prix : ordres de grandeur relevés en nov. 2026 (cotations Eurometal / Fastmarkets, catalogues de distributeurs), très variables selon cours et quantités."
  }
]

File: src/materials/data/titanes.json
[
  {
    "id": "ti-6al-4v-gr5",
    "name": "Ti-6Al-4V (grade 5)",
    "family": "alliage de titane",
    "standard": "ASTM B265",
    "condition": "recuit",
    "E_Pa": 113.8e9,
    "nu": 0.342,
    "rho_kg_m3": 4430,
    "Re_Pa": 828e6,
    "Rm_Pa": 895e6,
    "A_percent": 10,
    "alpha_1_K": 8.6e-6,
    "source": "Rp0,2, Rm, A : ASTM B265 (tôles, bandes et plaques, grade 5). E, ν, ρ, α : ASM Handbook, Vol. 2 (Properties of Titanium Alloys), valeurs typiques.",
    "verified": false,
    "notes": "Re = Rp0,2. Les propriétés physiques sont des valeurs typiques, non garanties par ASTM B265. Recoupé (nov. 2026) : minima ASTM B265 état recuit 130 ksi / 120 ksi / 10 % (≈ 896 / 827 MPa) confirmés ; ρ 4,43 g/cm³ confirmé ; E varie de 110 à 120 GPa selon les sources (113,8 GPa non retrouvé). TODO: à vérifier — E et α (plage de température).",
    "costIndex": 5,
    "costNote": "Barre ou tôle : environ 20–40 USD/kg pour du lot en Asie, 60–120 USD/kg pour une qualité aéronautique ou médicale certifiée.",
    "processes": {
      "decoupeLaser": {
        "rating": "bon",
        "note": "Sous gaz inerte, sinon oxydation et fragilisation du bord de coupe."
      },
      "jetEau": {
        "rating": "excellent",
        "note": "Sans zone affectée thermiquement."
      },
      "plasma": {
        "rating": "precautions",
        "note": "Bord oxydé à reprendre."
      },
      "oxycoupage": {
        "rating": "deconseille",
        "note": "Impossible : oxydes réfractaires, le métal ne brûle pas proprement."
      },
      "usinage": {
        "rating": "precautions",
        "note": "Faible conductivité thermique : vitesses réduites, outils carbure, arrosage abondant."
      },
      "soudage": {
        "rating": "bon",
        "note": "Sous protection inerte stricte (TIG, faisceau d’électrons, laser)."
      },
      "brasage": {
        "rating": "precautions",
        "note": "Sous vide ou atmosphère protectrice."
      },
      "pliage": {
        "rating": "precautions",
        "note": "Fort retour élastique ; formage souvent à chaud."
      },
      "emboutissage": {
        "rating": "precautions",
        "note": "Formage à chaud ou superplastique."
      },
      "forgeage": {
        "rating": "bon"
      },
      "filage": {
        "rating": "precautions",
        "note": "Possible mais peu courant."
      },
      "fonderie": {
        "rating": "precautions",
        "note": "Fonderie sous vide, coûteuse."
      },
      "fabricationAdditive": {
        "rating": "excellent",
        "note": "Alliage de référence en fusion laser et par faisceau d’électrons."
      },
      "traitementThermique": {
        "rating": "bon",
        "note": "Recuit, mise en solution et vieillissement."
      },
      "anodisation": {
        "rating": "bon",
        "note": "Anodisation colorée (repérage d’implants et d’instruments)."
      },
      "galvanisation": {
        "rating": "deconseille",
        "note": "Réservée aux aciers et fontes."
      },
      "peinture": {
        "rating": "precautions",
        "note": "Préparation de surface spécifique."
      }
    },
    "sectors": ["aeronautique", "medical", "sport", "chimie", "naval"],
    "applicationNotes": "Pièces de structure et de moteur aéronautique, implants orthopédiques et dentaires, sport mécanique, équipements chimiques et marins.",
    "selectionSource": "Indications qualitatives : M. F. Ashby, Materials Selection in Mechanical Design, 5e éd., Butterworth-Heinemann, 2017, ch. 14 (matrices procédé–matériau) ; usages courants de la profession ; Prix : ordres de grandeur relevés en nov. 2026 (cotations Eurometal / Fastmarkets, catalogues de distributeurs), très variables selon cours et quantités."
  }
]
